Repository: Haya-Uchiha/large-scale-electrolyzer-agent

File: 500cm2_stack_operating_conditions.txt
================================================================================
500 cm² STACKED MEA ELECTROLYZER — OPERATING SETUP & CONDITIONS
Run #1 (Baseline durability test, target: >24 h, FE(CO) >80%, SPU 10–20%)
================================================================================

Date prepared: 2026-05-04
System lineage: scale-up from validated 100 cm² single-cell MEA
Configuration: 5 × 100 cm² cells in electrical series, parallel gas/liquid feed


================================================================================
1.  SYSTEM CONFIGURATION
================================================================================

Cell architecture (per cell, 5 cells identical):
  • Active area:                       100 cm²
  • Cathode:                           Ag NPs GDE (same batch across all 5 cells)
  • Anode:                             IrO2 on Ti-Pt mesh
  • Membrane:                          Anion Exchange Membrane (AEM)
  • Cathode flow-field:                SINGLE-SERPENTINE
                                       (selected based on 100 cm² results:
                                        55 h durability vs 43 h quad, 20 h parallel)
  • Anode flow-field:                  Parallel
  • Bipolar plate material:            Graphite or stainless steel
  • Gasket:                            PTFE / FKM (matched to baseline)

Stack configuration:
  • Number of cells:                   5
  • Electrical connection:             Series (10 A flows through all cells)
  • Gas connection:                    Parallel (Z-type manifold)
  • Liquid connection:                 Parallel (Z-type manifold)
  • End plate material:                Aluminum or stainless steel,
                                       ≥25–30 mm thick (prevents bending)
  • Tie-rods:                          8× M6 (or matched to existing 100 cm² pattern)
  • Stack assembly torque:             8 ft·lbs (~11 N·m) per bolt
                                       — same as 100 cm² (per-bolt force unchanged)
                                       — tighten in star pattern, 4 passes
                                         (25%, 50%, 75%, 100% of target)
  • Belleville (disc-spring) washers:  Yes, under each tie-rod nut
                                       (maintains compression during 50 °C cycling)


================================================================================
2.  ELECTROCHEMICAL OPERATING CONDITIONS
================================================================================

Current and voltage:
  • Current density (per cell):        100 mA/cm²
  • Total stack current:               10 A (galvanostatic, series)
  • Per-cell voltage:                  3.3–3.5 V expected
  • Total stack voltage:               16.5–17.5 V expected
  • Operating mode:                    Constant current (galvanostatic)

Per-cell faradaic targets:
  • FE(CO):                            >80% (target),  >90% (stretch)
  • FE(H2):                            <20% (target),  <10% (stretch)


================================================================================
3.  CO2 GAS FEED
================================================================================

CO2 flow rate:
  • Per cell:                          3.5 ml/min/cm² = 350 ml/min
  • Total stack flow (5 cells):        1.75 L/min (1750 ml/min)
  • Purity:                            ≥99.99% (research grade)
  • Single-Pass Utilization (SPU):     ~20% target
                                       — calculated from 10 A → 69.7 ml/min CO2
                                         consumed at 100% FE(CO)
                                       — 69.7 / 350 = 19.9% SPU per cell

CO2 humidification:
  • Acid:                              0.5 M acetic acid (CH3COOH)
                                       — corrects 20× under-dosing identified
                                         in 100 cm² failure analysis
  • Humidifier temperature:            50 °C (matched to cell)
  • Humidifier vessel:                 Bubbler with PTFE frit, ≥250 ml fill
  • Humidifier line:                   Heated to ≥50 °C to prevent condensation

Mass flow controller (MFC):
  • Range:                             0–5000 ml/min (oversize for 7 ml/min/cm²
                                       troubleshooting flow)
  • Inline pressure transducer:        Yes — flag salt blockage if rise ≥20%

Manifold (CO2 distribution to 5 cells):
  • Topology:                          Z-type (inlet at one end, outlet at far end)
  • Trunk ID:                          ≥10 mm
  • Branch to each cell:               4 mm ID PFA tubing, equal length (±5 cm)
  • Per-cell flow measurement:         Inline rotameter or thermal flow sensor
                                       (5× sensors total)
  • Target distribution uniformity:    ±10% per cell at cold flow


================================================================================
4.  ANOLYTE LOOP
================================================================================

Anolyte composition:
  • Solute:                            0.1 M KHCO3
                                       (Cs HCO3 reserved for Tier-2 troubleshooting)
  • Volume:                            50 L total
  • Reservoir material:                PP or HDPE, ≥60 L (10 L freeboard)

Anolyte flow rate:
  • Per cell:                          1 ml/min/cm² = 100 ml/min
                                       — matched to 100 cm² baseline hydrodynamics
  • Total stack flow:                  500 ml/min (parallel feed)
  • Reservoir turnover time:           ~100 min
  • Refresh cycle:                     Every 24 h (full 50 L swap)
                                       — re-evaluate at 12 h if pH < 7.5

Pump:
  • Capacity:                          750–1000 ml/min (oversize for headroom)
  • Type:                              Magnetic-drive centrifugal or peristaltic
  • Throttle:                          Valve to 500 ml/min stack flow

Manifold (anolyte distribution to 5 cells):
  • Topology:                          Z-type
  • Trunk ID:                          ≥10 mm
  • Branch to each cell:               4 mm ID PFA, equal length
  • Return path:                       Common header back to reservoir
  • Per-cell flow check:               Visual rotameter on each branch

Reservoir conditioning:
  • pH probe + thermocouple:           Continuous logging
  • Foam control:                      Anti-foam agent if foaming observed
  • Temperature:                       Heat reservoir to ≥40 °C (or 50 °C if
                                       full thermal control desired) to prevent
                                       cooling the cell stack via inflow


================================================================================
5.  TEMPERATURE CONTROL
================================================================================

Operating temperature:                 50 °C (cell body, anolyte loop, CO2 humidifier)

Rationale (Biemolt et al., ACS Energy Lett. 2025):
  Elevated temperature reduces K⁺ accumulation at the AEM/cathode interface
  by ~50× compared to 25 °C — directly attacks the salt-formation root cause.

Implementation:
  • Stack body:                        Heating jacket OR clamshell heaters on
                                       end plates with thermal conduction to
                                       bipolar plates
  • Anolyte reservoir:                 Heater/circulator (e.g., Julabo), 50 °C ±1
  • CO2 humidifier:                    Temperature-controlled bath, 50 °C ±1
  • CO2 transfer line:                 Heat-traced, 50 °C ±2
  • Thermocouples (minimum):           K-type at — stack inlet, stack outlet,
                                       anolyte reservoir, humidifier, end plates
                                       (top + bottom)
  • Heat-up procedure:                 Equilibrate 60 min at 50 °C with full gas
                                       flow before applying current


================================================================================
6.  PRESSURE MANAGEMENT
================================================================================

  • CO2 inlet pressure:                1.2–1.5 bar gauge (slight back-pressure
                                       aids per-cell flow uniformity)
  • Cathode/anode pressure balance:    ±50 mbar maximum (prevent AEM rupture)
  • Stack pressure relief:             Set at 2.0 bar gauge
  • Outlet:                            Atmospheric (or to gas chromatograph
                                       sampling line via condenser/water trap)


================================================================================
7.  MEASUREMENT & DATA LOGGING
================================================================================

Continuous (≤1 min interval):
  • Stack voltage (V_total)
  • Per-cell voltages (V₁ through V₅, separate channels)
  • Stack current (galvanostat readback)
  • CO2 inlet pressure (stack-level)
  • Per-cell CO2 inlet flow (5 sensors)
  • Anolyte pH (reservoir)
  • Anolyte temperature (reservoir)
  • Stack body temperatures (top + bottom end plates, mid-stack if accessible)

Periodic (1 h interval):
  • Outlet gas composition by GC
                                       — FE(CO), FE(H2) calculated stack-averaged
                                       — per-cell GC sampling if hardware permits
  • SPU calculation = (CO produced) / (CO2 fed)

Per refresh cycle (12–24 h):
  • Anolyte K⁺ concentration (ICP-OES)
  • Anolyte HCO₃⁻/CO₃²⁻ titration
  • Visual inspection of CO2 inlet/outlet ports for salt deposition

Post-run:
  • Stack disassembly photographs of each cell's GDE backside and flow-field
  • SEM/EDX of GDE cross-section (cell 1, cell 3, cell 5 — first, middle, last)


================================================================================
8.  PASS / FAIL CRITERIA (Run #1)
================================================================================

PASS (proceed to push performance bar):
  ✓ Stack-averaged FE(CO) ≥80% sustained for ≥24 h
  ✓ SPU between 10–20% throughout the run
  ✓ No single-cell voltage drop >0.2 V from initial value
  ✓ CO2 inlet pressure rise <20% over 24 h
  ✓ Per-cell CO2 flow uniformity within ±10% throughout

FAIL (stop run, do not push through):
  ✗ Any single cell V drop >0.3 V → that cell is undergoing salt/HER cascade
  ✗ Stack-averaged FE(CO) <70% before 12 h
  ✗ CO2 inlet pressure rise >30% in <6 h (severe blockage)
  ✗ Anolyte pH drop below 7.0 before scheduled refresh
  ✗ Any visible cathode-side leak (gasket failure)


================================================================================
9.  TROUBLESHOOTING HIERARCHY (if Run #1 fails)
================================================================================

Tier 1 (cheap, fast — try first):
  1. Increase per-cell CO2 flow:        3.5 → 5 ml/min/cm² (SPU drops to ~14%)
  2. Increase acid concentration:       0.5 → 1.0 M CH3COOH
  3. Verify per-cell flow uniformity by cold-flow at 5 ml/min/cm²

Tier 2 (chemistry change):
  4. Switch acid:                       CH3COOH → HCOOH (formic, more volatile)
                                        at 0.5 M
  5. Anolyte cation swap:               KHCO3 → CsHCO3 (Cs⁺ does not crystallize)

Tier 3 (operational):
  6. Pulsed operation:                  50 min on / 5–10 min OCV
  7. Periodic CO2 surge:                400 ml/min/cell for 5 min every 4 h

Tier 4 (re-evaluate):
  8. Drop back to single-cell scale,    re-validate the 0.5 M + 50 °C combination
                                        at 100 cm² before re-attempting stack.


================================================================================
10. ASSUMPTIONS & KNOWN UNKNOWNS
================================================================================

Assumptions carried forward from 100 cm² single-cell experience:
  • Single-serpentine durability advantage transfers to stack scale
  • 0.5 M CH3COOH closes the acid under-dosing gap completely
  • 50 °C delivers the full 50× K⁺ accumulation reduction (Biemolt scaled to AEM)
  • Manifold uniformity ±10% achievable with Z-type design

New failure modes possible at stack scale (not present at single cell):
  • Cell-to-cell flow maldistribution (gas or liquid)
  • End-plate flex causing non-uniform compression across cells
  • Thermal gradient between top/bottom end plates
  • One-cell failure cascading to neighbors via shared anolyte loop pH shift

Highest-priority pre-Run-#1 de-risking step (recommended):
  → Validate the 0.5 M + 50 °C combination on a SINGLE 100 cm² cell first.
    If single-cell durability extends from 55 h → ≥150 h, the stack scale-up
    becomes a 1-variable problem (manifolding) rather than 3-variable.


================================================================================
11. REFERENCES
================================================================================

  • Hao et al., Nat. Energy 2025 — K⁺ crossover, salt mechanism, flow-field effects
  • Hao et al., Science 2025 + SM — Acid humidification, multi-serpentine durability
  • Biemolt et al., ACS Energy Lett. 2025 — Cation accumulation framework, T effects
  • Li et al., EES Catalysis 2025 — SPCE, elevated T/P CO2RR
  • Internal: 100 cm² single-cell flow-field comparison study (this project)


================================================================================
END OF DOCUMENT
================================================================================

File: derisking_and_voltage_tap_spec.txt
================================================================================
APPENDIX A — DE-RISKING EXPERIMENT (100 cm² single-cell)
APPENDIX B — PER-CELL VOLTAGE TAP WIRING (500 cm² stack)
================================================================================
Companion to: 500cm2_stack_operating_conditions.txt
Date: 2026-05-04


================================================================================
APPENDIX A — DE-RISKING EXPERIMENT
================================================================================

PURPOSE
-------
Before committing to stack hardware (manifolds, end plates, tie-rods, anolyte
loop, 5-channel DAQ), validate that the proposed Run #1 chemistry/temperature
combination actually solves the salt-formation problem at the SINGLE cell
scale where you already have a 55 h baseline reference.

Strategic logic: stack scale-up is currently a 3-variable problem
  (1) acid 0.05 → 0.5 M
  (2) temperature 25 → 50 °C
  (3) stack-level manifolding (entirely new)
This experiment closes (1) and (2) on known-good hardware, reducing the stack
build to a single new variable: manifolding.


EXPERIMENTAL DESIGN
-------------------
Strategy: "cheap-first, decompose-on-failure"
  - Run A (primary):   combined acid + temperature change
  - Run B (conditional): only if Run A succeeds at >100 h — drop temperature
                         to test whether T is essential or acid alone suffices
  - Run C (conditional): only if Run A fails before 80 h — drop acid back
                         to test whether T alone provides any benefit

This avoids running 4 full-factorial arms (which would take ~4 weeks).
Total expected campaign time: 1–3 weeks depending on outcome.


RUN A — PRIMARY (CRITICAL PATH)
-------------------------------
All parameters identical to existing 55 h baseline EXCEPT acid and temperature.
Holding everything else constant ensures any difference is attributable to
the two changed variables.

Cell hardware:
  • Active area:                       100 cm² (existing)
  • Cathode flow-field:                Single-serpentine (existing)
  • Anode flow-field:                  Parallel (existing)
  • Cathode GDE:                       Ag NPs (same batch family as baseline)
  • Anode:                             IrO2/Ti-Pt (existing)
  • AEM:                               Same batch as baseline
  • Gasket:                            Same as baseline
  • Assembly torque:                   8 ft·lbs / 11 N·m (unchanged)

Operating conditions:
  • Current density:                   100 mA/cm² (10 A) — UNCHANGED
  • CO2 flow rate:                     2 ml/min/cm² (200 ml/min) — UNCHANGED
                                       (keep same to isolate acid+T effect;
                                        the higher 3.5 ml/min/cm² stack flow
                                        is a separate convection benefit that
                                        does not need validation here)
  • Acid in humidifier:                0.5 M CH3COOH         **CHANGED**
  • Cell + anolyte temperature:        50 °C                 **CHANGED**
  • CO2 humidifier temperature:        50 °C                 **CHANGED**
  • Anolyte:                           10 L of 0.1 M KHCO3 (unchanged)
  • Anolyte flow:                      100 ml/min (unchanged)
  • Anolyte refresh:                   Every 24 h (unchanged)

Measurements:
  • Cell voltage:                      Continuous, 1 Hz
  • CO2 inlet pressure:                Continuous, 1 Hz
  • Anolyte pH and temperature:        Continuous, 1 Hz
  • GC (FE CO/H2):                     Every 1 h
  • Anolyte K⁺ (ICP-OES):              Every 24 h refresh
  • Visual inlet inspection:           Every 24 h (camera through inlet port)
  • Post-mortem SEM/EDX of GDE:        Inlet zone, mid zone, outlet zone

Duration target:                       150 h or until FE(CO) < 80%
                                       (whichever comes first)


PASS / FAIL DECISIONS (Run A)
-----------------------------
GREEN — proceed directly to stack build:
  ✓ Lifetime ≥ 150 h with FE(CO) ≥ 80%
  ✓ Cell voltage stays within ±0.2 V of initial value
  ✓ CO2 inlet pressure rise < 20% over the run
  ✓ Anolyte K⁺ accumulation ≤ 30% of baseline rate
       (validates Biemolt 50× claim at the stack-relevant scale)

YELLOW — partial improvement, decompose before stack:
  ◐ Lifetime 80–150 h with FE(CO) ≥ 80%
    → The combination helps but doesn't fully solve. Run B (decompose) to find
      the dominant contributor, then add Tier-2 intervention (CsHCO3 swap)
      before stack build.

RED — stop, do not build stack:
  ✗ Lifetime < 80 h (worse than or equal to existing 55 h baseline)
    → The salt mechanism is not the dominant failure mode. Run C (decompose)
      to identify whether the failure has shifted to a different mechanism
      (flooding, AEM degradation, GDE wettability change at 50 °C, etc.)
      Re-evaluate the entire approach before stack commitment.


CONDITIONAL RUN B (only if Run A is GREEN or YELLOW)
----------------------------------------------------
Goal: separate acid contribution from temperature contribution.

Conditions: identical to Run A, EXCEPT temperature back to 25 °C.
  → 0.5 M CH3COOH at 25 °C

Decision logic from Run A vs Run B:
  • If Run B ≈ Run A duration: temperature is NOT essential, acid alone fixes it.
    Stack design simplifies (skip 50 °C heating).
  • If Run B much shorter than Run A: temperature IS essential, must implement
    full thermal control on stack. Plan accordingly.

Duration: until FE(CO) drops below 80%, max 150 h.


CONDITIONAL RUN C (only if Run A is RED)
----------------------------------------
Goal: identify whether the new failure mode is thermal or chemical.

Conditions: identical to Run A, EXCEPT acid back to 0.05 M.
  → 0.05 M CH3COOH at 50 °C

Decision logic:
  • If Run C ≥ baseline 55 h: temperature alone helps (some K⁺ reduction);
    failure mode is acid-vapor-flux limited even at 50 °C.
    → Tier-2 escalation: 1.0 M acid OR formic acid HCOOH at 50 °C.
  • If Run C < 55 h baseline: 50 °C operation is INTRODUCING a new failure
    mode (likely AEM dehydration, ionomer rearrangement, or accelerated
    Ag GDE wettability loss).
    → STOP. Reconsider thermal target. Try 35–40 °C instead of 50 °C.


WHAT TO MEASURE THAT YOU PROBABLY DON'T MEASURE TODAY
-----------------------------------------------------
Adding these will dramatically improve diagnostic value:

  1. Anolyte K⁺ kinetics (ICP-OES every 24 h, not just before refresh)
     → Lets you fit a rate constant for K⁺ accumulation. The 50× reduction
       claim becomes a measurable fit parameter, not an assumption.

  2. Outlet gas water content (humidity sensor or condensate mass)
     → Distinguishes water flooding from salt blockage as failure root cause.

  3. Cell impedance (EIS at OCV every 12 h, brief 100 kHz – 0.1 Hz sweep)
     → R_HF tracks AEM hydration/conductivity. R_LF tracks mass-transport.
       Diverging R_LF is the earliest signature of GDE flooding.

  4. Pressure transducer at CO2 outlet, not just inlet
     → Δ P across the cell is a more sensitive blockage indicator than
       inlet pressure rise alone (which depends on outlet impedance too).

These four additions cost ~$3–5k and provide >10× the diagnostic power.


================================================================================
APPENDIX B — PER-CELL VOLTAGE TAP WIRING (500 cm² stack)
================================================================================

WHY YOU NEED PER-CELL VOLTAGE MEASUREMENT
-----------------------------------------
At the 100 cm² scale, your principal failure signature was a 0.2 V drop in
cell voltage as HER took over from CO2RR. In a 5-cell series stack, only the
SUM of cell voltages is visible from the galvanostat — a 0.3 V drop in cell 3
disappears into a 17.5 V stack reading at the noise level (~0.5%).

Per-cell taps let you:
  • Detect single-cell failure ~5× earlier than stack-voltage alone
  • Identify WHICH cell is failing → diagnose manifold maldistribution
  • Trigger fail-fast abort on individual cell deviation (saves AEMs)
  • Compute per-cell power dissipation → catch one cell heating up
  • Validate cell-to-cell uniformity for first build (commissioning data)


THE COMMON-MODE VOLTAGE GOTCHA (READ THIS FIRST)
------------------------------------------------
Each cell only has ~3.3–3.5 V across it, but the absolute voltage of each
cell's terminals relative to system ground depends on its position in the
series stack:

  Cell 1: terminals at  0.0 V to  3.5 V vs ground
  Cell 2: terminals at  3.5 V to  7.0 V vs ground
  Cell 3: terminals at  7.0 V to 10.5 V vs ground
  Cell 4: terminals at 10.5 V to 14.0 V vs ground
  Cell 5: terminals at 14.0 V to 17.5 V vs ground

If you connect a single-ended (non-isolated) DAQ to cell 5, the input sees
+17.5 V common-mode — well outside typical ±10 V ADC input range.

** REQUIREMENT: every voltage channel must be DIFFERENTIAL with channel-to-
   channel ISOLATION ≥ 60 V (ideally 250 V for safety margin). **

Failing this, you will either:
  • Damage the DAQ (out-of-range common-mode), OR
  • Short-circuit a cell through the DAQ ground path (very bad — burns AEM)


PHYSICAL TAP POINTS
-------------------
The 5-cell stack has 6 conducting plates in the series stack-up:

   [End plate −]  BPP₁  BPP₂  BPP₃  BPP₄  [End plate +]
        ↑          ↑     ↑     ↑     ↑          ↑
        T₀         T₁    T₂    T₃    T₄         T₅

  V_cell_1 = T₁ − T₀
  V_cell_2 = T₂ − T₁
  V_cell_3 = T₃ − T₂
  V_cell_4 = T₄ − T₃
  V_cell_5 = T₅ − T₄
  V_stack  = T₅ − T₀

Six tap points = 5 cell voltages + 1 stack-total cross-check.

Tap connection method (in order of preference):
  1. M3 brass or stainless screw threaded into the EDGE of each BPP/end plate
     (drill+tap during BPP fabrication; permanent, low resistance, repeatable)
  2. Spring-loaded pogo pin in a fixture pressed against BPP edge
     (good for prototyping, ~mΩ contact resistance, tool-free)
  3. Solder lug clamped under a tie-rod nut (only if BPP edge is exposed)
     (avoid; thermally cycled solder joints fatigue)
  4. Alligator clip on exposed edge (lab quick-and-dirty, NOT for >24 h runs)


WIRE SPECIFICATION
------------------
For each of the 6 tap points, route a single conductor to a centralized
terminal block, then form differential pairs at the DAQ side.

  • Conductor:                         22 AWG stranded copper, PTFE insulation
                                       (PTFE survives 50 °C with margin and is
                                        chemically resistant to electrolyte mist)
  • Bundle:                            SHIELDED, twisted in pairs at the DAQ
                                       end (not the stack end — keep stack-side
                                       wires unmatched length to avoid creating
                                       loops across cells)
  • Shield:                            Braided, drained at DAQ-side ONLY
                                       (single-point ground; never both ends)
  • Length:                            < 3 m to DAQ (longer runs pick up noise
                                       from galvanostat switching)
  • Routing:                           Physically SEPARATED from current-
                                       carrying cables (the 10 A bus bars from
                                       galvanostat to end plates) by ≥ 15 cm
                                       to prevent inductive coupling

CRITICAL: do NOT loop wires near the bus bars. A 1 cm² wire loop sitting
1 cm from a 10 A switching cable picks up tens of mV of noise — bigger than
the ΔV signal you're trying to detect.


DAQ HARDWARE OPTIONS
--------------------
Pick ONE of the following based on budget and existing infrastructure:

OPTION 1 — National Instruments cDAQ (RECOMMENDED, ~$3–4k)
  • Chassis: NI cDAQ-9174 (4-slot USB) or similar
  • Module: NI 9219 — 4-channel universal analog input
                     ±60 V differential range
                     250 Vrms channel-to-channel isolation
                     24-bit, 100 S/s/channel
  • Need: 2× NI 9219 modules (8 channels available, use 5)
  • Software: LabVIEW or NI-DAQmx Python wrapper
  • Sampling: 1 Hz application rate, 100 S/s native (oversampled for noise
              rejection)

OPTION 2 — Keithley 2700/2750 multimeter + multiplexer (~$5–8k)
  • Mainframe: Keithley 2750 with 7700 plug-in card (40 channels)
  • Each channel: full 300 V isolation, 6½-digit DMM
  • Sampling: ~1 Hz across all 5 channels (multiplexed, sequential)
  • Limitation: NOT simultaneous sampling — each cell read 1/5 second apart.
                Acceptable for 1 Hz logging where dynamics are minute-scale,
                NOT acceptable for transient analysis.

OPTION 3 — Isolated voltage transducers + shared ADC (~$1–2k, lab-built)
  • 5× LEM LV 25-P or similar Hall-effect isolated voltage sensors
  • Each transducer: ±500 V input range, ±10 V output, 2.5 kV isolation
  • Output to a single multi-channel ADC (any cheap USB DAQ works since
    common-mode is now eliminated by transducers)
  • Limitation: each transducer adds ±0.5% gain error and ~10 mV offset.
                Calibrate each channel before commissioning.

OPTION 4 — DIY differential amplifiers per channel (~$300, NOT recommended)
  • INA128 or similar instrumentation amp per cell, with isolated supplies
  • Works but requires careful PCB layout, EMI shielding, and per-channel
    calibration. Save the engineering time and buy NI 9219.


SAFETY GROUNDING
----------------
  • The galvanostat output is typically ISOLATED from earth ground.
  • Do NOT bond either end of the stack to earth via the DAQ.
  • The DAQ chassis grounds to earth; channel-to-channel isolation in the
    NI 9219 (or equivalent) keeps the stack floating.
  • Verify with a multimeter before commissioning: V(end_plate_negative
    to earth) should be a floating value, not 0.0 V.
  • If the galvanostat IS earth-grounded on its negative side, T₀ = earth
    and the common-mode problem is reduced — but still use isolated DAQ
    in case future galvanostat is replaced with floating model.


ALARM THRESHOLDS (build into logging software)
----------------------------------------------
Implement real-time alarms that abort the run on individual cell distress:

  WARNING (log + email/SMS, do not stop run):
    • Any V_cell deviates by >0.15 V from its 1 h moving average
    • Any V_cell more than 0.10 V different from stack mean
    • CO2 inlet pressure 1 h slope > +5 mbar/h

  ABORT (open galvanostat, stop CO2, alert operator):
    • Any V_cell deviates by >0.30 V from initial steady-state value
    • Any V_cell drops below 2.5 V (likely shorted cell or AEM rupture)
    • Any V_cell exceeds 4.5 V (severe blockage / dry-out / catalyst issue)
    • Stack voltage > 22 V (one or more cells in distress)
    • CO2 inlet pressure > 30% above initial

The 0.30 V single-cell deviation threshold is calibrated to the 100 cm²
observation that V drops 0.2 V as HER takes over — abort BEFORE catalyst
or AEM is permanently damaged.


COMMISSIONING CHECKLIST (before applying current to stack)
----------------------------------------------------------
  □ All 6 tap points show < 1 Ω contact resistance to corresponding BPP
  □ All 5 channels read 0.000 ± 0.001 V at OCV with no anolyte
  □ Inject 1.000 V at one tap point pair (calibration source); DAQ reads
    1.000 ± 0.005 V on that channel, 0.000 V on others (no crosstalk)
  □ Galvanostat output verified isolated from earth (or accepted as grounded)
  □ Bus bar geometry verified ≥ 15 cm from voltage tap wire bundle
  □ Sampling at 1 Hz, logging to disk, alarm thresholds armed
  □ Software graceful-abort tested: simulate threshold breach, confirm
    galvanostat opens and CO2 valve closes within 5 seconds


================================================================================
END OF APPENDIX A & B
================================================================================

File: voltage_fingerprint_analysis.txt
================================================================================
VOLTAGE FINGERPRINT ANALYSIS — 100 cm² MEA CO2RR
Effect of Flow-Field Configuration on Cell Voltage Behavior During FE(CO) Decline
================================================================================

System: AgNPs GDE (>100nm, 0.4–0.5 mg/cm²) | Sustanion AEM | IrO2-TiPt anode
Operation: 50 mM CH3COOH humidified CO2 (200 ml/min) | 100 ml/min 0.1M KHCO3 | 100 mA/cm²
Date: 2026-05-04


================================================================================
1. CORE PRINCIPLE: CELL VOLTAGE AS A FAILURE FINGERPRINT
================================================================================

In galvanostatic (constant current) operation, cell voltage encodes the
electrolyzer's operating state:

  V_cell = E_rev + η_act(cathode) + η_act(anode) + iR + η_conc(cathode) + η_conc(anode)

When selectivity shifts from CO2RR→CO to HER, what happens to each term
determines whether voltage goes UP, DOWN, or STAYS FLAT.

The three flow-field configurations each trigger a DIFFERENT failure mechanism.
That mechanism leaves a distinct, reproducible voltage fingerprint — independent
of what the FE(CO) trace looks like.

  Observed results (100 cm² MEA):
    • Single-serpentine:  55 h durability — voltage DECREASES with FE drop
    • Quad-serpentine:    ~43 h durability — voltage DECREASES with FE drop
    • Parallel:           ~20 h durability — voltage STABLE despite FE drop

  Contrast (Ni-SAC cathode system, separate experiment):
    • Ni-SAC:             voltage INCREASES proportionally with FE(H2) rise


================================================================================
2. SERPENTINE FLOW-FIELDS (SINGLE AND QUAD): VOLTAGE DECREASES
================================================================================

ROOT FAILURE MECHANISM:
  Salt crystal formation at CO2 inlet → CO2 starvation downstream →
  GDE back-flooding by product water

SEQUENCE OF EVENTS:
  1. K2CO3 / KHCO3 salt nucleates preferentially at the serpentine CO2 inlet
     (highest OH⁻ production → most CO3²⁻ → highest K⁺ saturation)
  2. Salt partially blocks the inlet channel → CO2 flow downstream restricted
  3. CO2 is no longer sweeping product water out of the GDE pores
  4. Product water invades GDE pores from the catalyst-layer side (back-flooding)
  5. GDE transitions from gas-phase-accessible to liquid-saturated electrode
  6. HER takes over (water is the new reactant source)

IMPACT ON EACH VOLTAGE TERM:

  ┌─────────────────────────────┬───────────┬────────────────────────────────────┐
  │ Voltage term                │ Direction │ Mechanism                          │
  ├─────────────────────────────┼───────────┼────────────────────────────────────┤
  │ E_rev                       │ ↓ −0.11V  │ E°(CO2→CO) ≈ −0.52V vs RHE        │
  │                             │           │ E°(HER)    ≈ −0.41V vs RHE         │
  │                             │           │ HER thermodynamically cheaper       │
  ├─────────────────────────────┼───────────┼────────────────────────────────────┤
  │ η_conc(CO2)                 │ ↓ Large   │ CO2 blocked → CO2 concentration    │
  │                             │           │ overpotential disappears entirely   │
  │                             │           │ HER from water has no CO2 barrier  │
  ├─────────────────────────────┼───────────┼────────────────────────────────────┤
  │ iR (ohmic)                  │ ↓ Signif. │ Flooded GDE pores create continuous│
  │                             │           │ ionic path to AEM. Dry GDE-AEM     │
  │                             │           │ contact resistance drops sharply.  │
  ├─────────────────────────────┼───────────┼────────────────────────────────────┤
  │ η_act(HER on Ag)            │ ↑ Slight  │ Ag is poor HER catalyst            │
  │                             │           │ (j₀ ~10⁻⁷ A/cm² vs Pt ~10⁻³)     │
  │                             │           │ Partially opposes voltage drop      │
  ├─────────────────────────────┼───────────┼────────────────────────────────────┤
  │ ECSA for HER                │ ↑ Large   │ Flooded 3D GDE structure allows    │
  │                             │           │ HER throughout bulk Ag NP network, │
  │                             │           │ not just triple-phase boundary.    │
  │                             │           │ Cancels kinetic penalty above.     │
  └─────────────────────────────┴───────────┴────────────────────────────────────┘

NET RESULT: E_rev ↓ + η_conc ↓ + iR ↓ all dominate over the weak HER kinetic
penalty on Ag. CELL VOLTAGE DECREASES.

This is the signature of PHYSICAL GDE FLOODING after gas-phase CO2 starvation.
The cell becomes easier to drive at constant current because it has shifted to
a lower-resistance, lower-thermodynamic-barrier reaction — at the cost of
selectivity.

NOTE ON FLUSHING EVENT (~47–50 h, single-serpentine):
  Periodic high-flow CO2 purge physically displaces accumulated water from GDE
  pores, partially re-drying the GDE and restoring CO2RR triple-phase boundary.
  This is why voltage partially recovers and FE(CO) rises briefly after flushing.
  The fact that flushing provides temporary recovery CONFIRMS that GDE flooding
  (not catalyst deactivation) is the dominant failure mode.


================================================================================
3. PARALLEL FLOW-FIELD: VOLTAGE STABLE DESPITE FE(CO) DROP
================================================================================

ROOT FAILURE MECHANISM:
  Water accumulation in low-velocity channels → CO2 channel blockage
  WITHOUT deep GDE pore flooding

KEY DISTINCTION FROM SERPENTINE:
  In parallel channels, low gas velocity allows liquid water droplets to
  accumulate and block the short channel lengths. CO2 access to the GDE
  behind those channels is lost.

  HOWEVER: the Ag NP GDE contains hydrophobic PTFE binder in the carbon
  substrate. This hydrophobicity RESISTS liquid water intrusion into the GDE
  pore bulk from the channel side. Water plugs the channel entrance, but does
  NOT deeply penetrate the GDE pore structure.

WHAT THIS MEANS FOR EACH VOLTAGE TERM:

  • iR (ohmic):         ≈ FLAT. No deep GDE pore flooding → no ionic pathway
                        improvement → ohmic resistance unchanged.
  • η_conc:             ↓ slight. Partial CO2 loss from channel blockage.
  • E_rev:              ↓ −0.11V. Same as serpentine (HER thermodynamics).
  • η_act(HER on Ag):   ↑. Poor Ag HER kinetics, with no significant ECSA gain
                        (GDE not flooded, so limited bulk HER surface available).

NET RESULT: The primary voltage-lowering mechanism (GDE bulk flooding → iR drop)
does NOT occur. The HER kinetic penalty and the E_rev decrease approximately
cancel. CELL VOLTAGE REMAINS STABLE.

SPATIAL AVERAGING INTERPRETATION:
  In parallel, channels fail INDEPENDENTLY (no cascade). At any moment:
    - Open channels:   CO2RR-active, voltage contribution ~3.5V
    - Blocked channels: HER in partially-wet GDE, voltage contribution ~3.3–3.4V
  The measured cell voltage is the spatial average across the full active area.
  As more channels block sequentially, FE(CO) drops — but the voltage average
  shifts only slightly. This produces the observed "stable voltage, falling FE"
  profile.

ADDITIONAL FACTOR — Doubling CO2 flow at ~20 h (observed recovery):
  Temporarily restored FE(CO) from 60% → 80% (first 1–2 h), then collapsed
  again. Interpretation: higher velocity briefly cleared water plugs from
  channels, restoring CO2 access. But since the root cause (low per-channel
  velocity) was unchanged, water re-accumulated within ~3 h and failure resumed.
  This confirms channel-blockage (not GDE flooding) as the parallel failure mode.


================================================================================
4. Ni-SAC SYSTEM CONTRAST: VOLTAGE INCREASES WITH FE(H2) RISE
================================================================================

ROOT FAILURE MECHANISM:
  Catalyst kinetic degradation — Ni single-atom sites deactivate
  (reduction, CO poisoning, loss of atomic dispersion)

FUNDAMENTAL DIFFERENCE:
  There is NO GDE flooding mechanism in Ni-SAC failure. CO2 is physically
  accessible at the electrode. The catalyst simply can no longer use it.

IMPACT ON VOLTAGE TERMS:
  • iR:           ≈ flat (no flooding, no ohmic change)
  • η_conc:       ≈ flat (CO2 still available at electrode surface)
  • E_rev:        ≈ flat (no change in reaction thermodynamics)
  • η_act:        ↑↑ LARGE. As Ni-SAC sites deactivate, more overpotential
                  is demanded to force the same constant current through
                  increasingly poor catalytic sites. HER on residual carbon
                  and deactivated Ni is kinetically slow.

NET RESULT: No voltage-relief mechanisms present. The galvanostat must supply
progressively more voltage to maintain constant current → CELL VOLTAGE INCREASES.

This is the signature of PURE KINETIC DEGRADATION: catalyst failure without
any physical ohmic or mass-transport compensation.


================================================================================
5. MECHANISTIC COMPARISON TABLE
================================================================================

  ┌──────────────────────┬──────────────────────────────┬─────┬──────────┬──────────┬──────────┬──────────────┐
  │ System               │ Failure mode                 │ iR  │ η_conc   │ E_rev    │ η_act    │ Net voltage  │
  ├──────────────────────┼──────────────────────────────┼─────┼──────────┼──────────┼──────────┼──────────────┤
  │ Serpentine (Ag)      │ Salt → CO2 starvation →      │ ↓   │ ↓ large  │ ↓ −0.11V │ ↑ slight │ DECREASES    │
  │                      │ GDE back-flooding            │     │          │          │          │              │
  ├──────────────────────┼──────────────────────────────┼─────┼──────────┼──────────┼──────────┼──────────────┤
  │ Parallel (Ag)        │ Water channel blockage;      │ ≈   │ ↓ slight │ ↓ −0.11V │ ↑        │ STABLE       │
  │                      │ GDE hydrophobicity           │     │          │          │          │              │
  │                      │ resists pore flooding        │     │          │          │          │              │
  ├──────────────────────┼──────────────────────────────┼─────┼──────────┼──────────┼──────────┼──────────────┤
  │ Ni-SAC               │ Catalyst kinetic             │ ≈   │ ≈        │ ≈        │ ↑↑ large │ INCREASES    │
  │                      │ deactivation; no flooding    │     │          │          │          │              │
  └──────────────────────┴──────────────────────────────┴─────┴──────────┴──────────┴──────────┴──────────────┘


================================================================================
6. DIAGNOSTIC IMPLICATIONS FOR STACK OPERATION
================================================================================

The voltage trend during FE(CO) decline is a LEADING INDICATOR of failure type:

  V DECREASING (serpentine signature):
    → Physical GDE flooding after CO2 starvation underway.
    → Irreversible if allowed to progress. Abort at >0.30V drop.
    → Intervention: restore CO2 access (flushing) and prevent re-flooding
      (higher acid concentration, elevated temperature, higher CO2 flow).

  V STABLE (parallel signature):
    → Water channel blockage without deep GDE flooding.
    → Less catastrophic per event, but each blocked channel is lost until flushed.
    → Intervention: increase CO2 velocity (higher flow rate per channel).
    → Note: increasing total flow rate temporarily helps but doesn't fix
      the root cause (insufficient per-channel velocity in parallel design).

  V INCREASING (kinetic degradation signature):
    → Catalyst deactivation. Not a flow-field or salt problem.
    → Intervention: catalyst regeneration or replacement.
    → Not observed in Ag NP GDE under these conditions.

PRACTICAL ALERT THRESHOLDS FOR 500 cm² STACK MONITORING:
  Warning:    Any single cell ΔV > 0.15V from 1h moving average
  Abort:      Any single cell ΔV > 0.30V from initial steady state
              OR any cell V < 2.5V (possible short or AEM rupture)
              OR any cell V > 4.5V (severe dry-out or catalyst failure)

Goal of 0.5M acid + 50°C intervention:
  → Prevent reaching the GDE flooding stage entirely by dissolving nascent
    salt crystals in situ, keeping CO2 pathways open throughout the run.
    If successful, none of the above failure signatures should appear before 150h.


================================================================================
7. KEY MECHANISTIC INSIGHT (SUMMARY)
================================================================================

Counter-intuitively, the voltage DROP in serpentine represents a cell working
LESS hard electrically — because it has shifted to a lower-resistance, lower-
thermodynamic-barrier reaction (HER in flooded GDE). But it is the most
catastrophic failure from a selectivity and GDE integrity standpoint.

The STABLE voltage in parallel looks "healthier" on the voltage trace, but the
FE(CO) collapse is faster because there is no ohmic or kinetic compensation —
the cell is simply losing active CO2RR area without gaining any electrical
efficiency benefit.

The RISING voltage in Ni-SAC is the most energy-costly failure (galvanostat
works harder and harder), but may be more recoverable if the catalyst can be
regenerated. GDE flooding in the Ag system is typically not self-reversing
without active flushing.

BOTTOM LINE:
  Voltage trend ≠ severity of failure.
  Voltage trend = identity of the failure mechanism.
  Use it to distinguish flooding from degradation from channel blockage —
  and target your intervention accordingly.


================================================================================
REFERENCES
================================================================================
  • Hao et al., Nat. Energy 2025 — salt mechanism, K⁺ crossover, flow-field
  • Hao et al., Science 2025 + SM — acid humidification, GDE water management
  • Biemolt et al., ACS Energy Lett. 2025 — cation accumulation, temperature
  • Li et al., EES Catalysis 2025 — CO2 mass transport, concentration effects
  • Internal 100 cm² flow-field comparison data (this work)

================================================================================
END OF DOCUMENT
================================================================================
